Repository: JeongheonSeok/electrolyte_raman_fitting

# electrolyte_raman_fitting
본 레포지토리의 코드는 spectrum을 lmfit 패키지를 이용하여 deconvolution 하는 코드입니다.

구체적으로는, FSI- 염의 raman spectrum을 free anion, CIP, AGG (AGG1, AGG2,...) 피크로 분해하고, 각 피크의 면적 비교를 하기 위한 코드입니다.

## 의존성
본 코드는 python3(>=3.11) 기반입니다. 필요한 패키지는 다음과 같습니다.
```
lmfit
scikit-learn
matplotlib
tqdm

(이하 패키지들은 위 패키지 설치 시 자동 설치됨)
scipy
numpy
...
```

## 사용법
폴더 및 파일 구조는 유지한 채로, 아래 과정을 따라 실행하면 `results` 폴더에 결과 파일들이 출력됩니다.

### 1. `spectra` 폴더에 스펙트럼 파일들을 넣어둡니다.
피크 피팅을 진행할 스펙트럼 파일들을 폴더에 넣어둡니다.

파일 내용은
```
위치1, 값1
위치2, 값2
...
```
형식이어야 합니다. 예를 들어 다음과 같은 형태입니다.
```
300.00000,1276.47119
302.00000,1193.90417
304.00000,1045.10205
306.00000,883.41663
...
```

### 2. 계산 내용 설정: `peak_location.csv`, `settings.csv`
아래 두 파일의 내용을 필요한 대로 적절히 수정합니다.

#### 가. `peak_location.csv`: 분해할 피크 이름과 위치(중심)
해당 파일에서 입력받은 피크 종류와 중심 위치를 토대로 deconvolution을 진행합니다.

`min_x`와 `max_x` 사이의 범위에서 피크 중심을 탐색하게 됩니다.

아래와 같은 형태로 작성하면 됩니다.
```
name,min_x,max_x
free,719,721
cip,730,734
agg1,740,750
```
**이때, 피크 이름은 띄어쓰기 및 특수문자 없이, 영어 소문자 알파벳과 숫자로만 구성되어야 합니다.**

더 많은 수의 피크로 분해하고 싶다면, 줄을 더 추가하면 됩니다. (단, 너무 많은 피크수는 부정확하거나 무의미한 결과를 얻을 수 있습니다.)

탐색 범위를 완전히 고정할 수는 없습니다. 필요한 경우 최대한 좁은 범위를 입력해 주세요. (e.g. 718.999 ~ 719.001)

간혹 excel로 csv파일을 수정하는 경우, 파일명은 그대로이나 저장은 tsv(tab separated)형식으로 저장되는 경우가 있습니다. 이 경우, 해당 파일을 csv(comma separated)에 맞게 정정하면 됩니다.

#### 나. `settings.csv`: 피크 분해 과정 설정
아래와 같은 파라미터들로로 구성되어있습니다.
* `RANGE_MIN`, `RANGE_MAX`: 분해를 진행할 x값 범위
* `PEAK_TYPE`: 피크의 모양을 설정합니다. (0: Gaussian, 1: Lorentzian, 2: Voigt)
* `BACKGROUND`: 배경 보정 여부를 설정합니다. (0: 하지 않음, 1: 상수, 2: 일차함수 1개, 3: 일차함수 2개)
* `SIGMA_UB`, `SIGMA_LB`: fitting시 sigma값의 upper bound 및 lower bound 값을 설정합니다. (무의미한 피크가 나오지 않게 하기 위함)

### 3. `raman_fitting.py` 실행
해당 파이썬 파일을 실행하면 `results` 폴더에 피팅 결과 파일들이 생성됩니다.

스펙트럼 파일의 크기에 따라 파일당 수 초~ 수 분의 시간이 소요될 수 있습니다.

### 4. 결과 확인 및 정리
`result` 폴더에 생성된 파일들을 확인하고 저장하십시오.

그리고 새로운 스펙트럼을 분석하기 전, 반드시 기존 `spectra` 폴더 및 `results` 폴더의 내용을 모두 삭제해 주십시오. (정리하지 않으면 파일과 결과가 섞이거나 오류가 발생할할 수 있습니다.)

## 구체적 정보
multi initial point start를 사용하고 있습니다.

또한 사람의 판단 기준을 어느 정도 담기 위해 least square 뿐만 아니라, 기울기 및 이계미분항에 대한 가중치, 그리고 최대한 일정한 sigma값에 대한 가중치 또한 준 상태로 최적화 됩니다.

File: results/abstract_results.csv
filename,free(%),cip(%),agg1(%)
1m_3FDME_RE_1.0.dpt,6.302285215747492,0.00044112318587709353,93.69727366106663
1m_3FDME_RE_1.1.dpt,0.026877028821039418,31.293057524176138,68.68006544700282
1m_3FDME_RE_1.2.dpt,0.01641314052281953,28.265983108333874,71.7176037511433
1m_3FDME_RE_1.3.dpt,0.004469319316395847,37.954115399383035,62.04141528130057
1m_3FDME_RE_1.4.dpt,0.005143308188129511,41.97642849600547,58.01842819580641
1m_3FDME_RE_1.5.dpt,16.99989625888392,39.625740454768525,43.37436328634755
1m_3FDME_RE_1.6.dpt,0.024792950222421766,36.930984961583036,63.04422208819456
1m_3FDME_RE_1.7.dpt,21.134457052461624,29.55786483681837,49.30767811072001
2m_3FDME_1.0.dpt,0.002706206229280288,33.81238661446791,66.18490717930281
2m_3FDME_2.0.dpt,14.081818660193424,31.732473649288114,54.18570769051845
2m_3FDME_3.0.dpt,0.023395848895968373,31.872793932538297,68.10381021856574
2m_3FDME_4.0.dpt,19.392766437795437,27.805763824961737,52.80146973724283
3m_3FDME_1.0.dpt,0.000815077772612698,35.556685268518166,64.44249965370923
3m_3FDME_2.0.dpt,0.0038551620067608042,27.76768864915989,72.22845618883335
3m_3FDME_3.0.dpt,0.001779119141328712,34.07005123319739,65.92816964766128
4m_3FDME_1.0.dpt,0.005086785089912822,23.315311505743782,76.6796017091663
4m_3FDME_2.0.dpt,0.08766036592727378,28.284215125407673,71.62812450866505
4m_3FDME_3.0.dpt,0.00878563939532388,30.283752206294402,69.70746215431028

File: results/fitted_functions.csv
filename,agg1_amplitude,agg1_center,agg1_sigma,cip_amplitude,cip_center,cip_sigma,free_amplitude,free_center,free_sigma,rsquared
1m_3FDME_RE_1.0.dpt,24031.698173056488,746.8119955958989,14.605117103477351,8807.72150564547,734.9999996329007,13.64504929742867,0.5181428094680836,720.9999982152956,18.995414235287843,0.976861260597021
1m_3FDME_RE_1.1.dpt,19362.739625352355,749.9999999999229,9.185821027840507,10836.20748736457,733.3280362428396,8.06135081401515,2792.1600746455865,720.916950372675,15.815446638429695,0.9384617990577134
1m_3FDME_RE_1.2.dpt,23352.392649711503,747.980561678173,13.313837268385182,9357.033168780395,734.9999999659965,11.564208937661679,443.0550838701527,720.999981379724,17.47912851746129,0.9798526843643494
1m_3FDME_RE_1.3.dpt,18344.388942896137,749.9594705747904,11.631727427332256,12063.28581770316,734.999998381218,9.670190045793179,5670.858489028986,720.9999995701107,18.456783634810485,0.9831738418028573
1m_3FDME_RE_1.4.dpt,29141.77114120111,745.0000000470912,14.484768763026112,5936.687534126147,734.999856826413,12.67588046972083,1940.2021464938082,720.9999999906801,19.347089562563784,0.9916476823585991
1m_3FDME_RE_1.5.dpt,28607.42899087454,745.7237482832534,11.995778816583208,1759.2019915370493,730.0110591990957,4.493316620497621,4643.997238402506,720.9999219146154,11.213304828476115,0.9902577174336452
1m_3FDME_RE_1.6.dpt,22709.187226847447,747.0621444559615,13.875797179801785,14471.204916502094,734.9999998438614,12.142590868011133,6.989006465376724,720.9999978341069,19.942234216077377,0.9883237633245427
1m_3FDME_RE_1.7.dpt,20317.301918858015,749.9999999906701,9.641897673230439,10827.366590510766,732.9032496536261,8.024083162725386,5052.793683905877,720.9999795240748,14.963248631960104,0.9683754027565271
2m_3FDME_1.0.dpt,12529.714750982128,747.4535660731148,2.5024737120503286,9780.994280900253,734.9999992366315,4.298921532636783,6297.272051014882,720.9997774875941,19.959047535277954,-0.3139796226759939
2m_3FDME_2.0.dpt,12102.212993790254,746.774978842329,2.409523602589151,11290.50651626507,734.9999999359343,4.752593331652787,5534.262671576037,720.9991616008999,16.635761846723355,-0.29882189468852793
2m_3FDME_3.0.dpt,38753.05014209568,749.9998565336,9.883995273152838,24996.46888495324,732.897862531666,9.282631947530591,643.381638391222,719.7685865467266,12.068447673592313,0.9759009069921999
2m_3FDME_4.0.dpt,58926.356717716975,745.2390353798852,13.918564889036347,7742.0562460415085,734.9975615294409,11.340579979971315,12.894468987169887,719.0006057724943,14.480489486520147,0.9931500214549501
3m_3FDME_1.0.dpt,74107.12794645771,749.9999999906701,11.204028944617448,21166.25264305313,734.9999998827202,8.41927685959489,11458.902629402697,720.9861476930499,19.432986477673797,0.9826823993354233
3m_3FDME_2.0.dpt,76263.376644222,749.9999859717774,12.318416342531984,27902.331914358372,734.9999999592104,11.033669115164852,0.42218369454742866,720.9999967796872,19.345505286275166,0.9879766996644911
3m_3FDME_3.0.dpt,75432.03886696085,749.999831603454,10.932756750495898,21886.813821677213,734.766070844577,8.258257197405728,6398.05349050079,719.0008391614002,15.474129403967405,0.983235005778867
4m_3FDME_1.0.dpt,33273.42417550916,749.999999986951,6.509292000641642,16865.019728556723,734.9738383077078,8.237916344156954,7615.193592521395,720.5743249750125,19.63099089035926,0.5041277734479079
4m_3FDME_2.0.dpt,74862.32530093197,749.9999999980723,12.570223914868704,11514.544224125351,734.9999987952265,19.90833814070148,67.74593841698281,720.999660200296,19.99754042160643,0.9877827711317373
4m_3FDME_3.0.dpt,82770.56791311964,749.9999999937545,13.182477300812199,906.394805209141,734.9999993331145,19.615899607885137,16.2952456960895,720.9999972567796,18.900945059477046,0.994754482346074

File: results/fitted_functions.csv
filename,agg2_amplitude,agg2_center,agg2_sigma,agg1_amplitude,agg1_center,agg1_sigma,cip_amplitude,cip_center,cip_sigma,free_amplitude,free_center,free_sigma,rsquared_raw,rsquared_aug
1m_3FDME_RE_1.7.dpt,897.9125290431462,750.0099980026283,3.660406855292482,29157.028051601003,744.0000923625367,14.999999983759373,6541.348738426216,736.0000185633166,12.994441802044967,0.002857173486543463,720.008782801391,14.966724597195258,0.9965389898788929,0.9962694014151648
1m_3FDME_RE_1.4.dpt,1274.8890785884232,750.007747229394,4.5337395316439135,28957.316578405796,744.0092404060659,14.99788558248854,4828.585590957964,736.000518468275,10.491299320069777,1387.3758307589394,720.0084388247305,14.958341276071465,0.9980393237442169,0.9980054255216548
1m_3FDME_RE_1.3.dpt,1317.8377967805336,750.0000000519173,3.8099892951988306,24551.5286709122,744.0099887968034,14.999999997915932,8966.174057092116,736.000022393677,11.79112646849602,1.493671852870193e-11,720.0079303505078,9.640035138126656,0.9977678960162646,0.9976662642950177
1m_3FDME_RE_1.2.dpt,6052.134695129329,750.0099614589593,8.051895637918404,21206.61041042346,744.0093154668816,14.999999998195694,4389.453883911527,736.0000447163007,7.778088250959073,1065.8201819097599,720.0001354758832,13.090335788364065,0.9907349051856862,0.9883127378720002
1m_3FDME_RE_1.0.dpt,1347.0944054034642,750.0099894336047,3.9992207912710906,27945.54070884403,744.0099151705876,14.99998109851165,1920.9303213983733,736.0093726688928,9.176987492423933,1196.8250411387014,720.009999888845,14.999999999798222,0.9946432725270592,0.9946061127748748
1m_3FDME_RE_1.6.dpt,1691.2622238997642,750.0000000339211,4.659123953051722,26650.251491194893,744.0099980588185,14.999999999799526,7779.575859043529,736.0000152748413,9.862745667343688,886.6674322929065,720.0098631588326,11.906993874416086,0.9960565774404074,0.9956442989748037
4m_3FDME_3.0.dpt,81738.96711300801,750.009906990215,12.798475861530134,2.418731881448366e-12,744.008815914133,8.05970759837328,224.0959381269738,736.0000001551368,3.3661155647959444,632.6010457957528,720.0000016759398,14.941295279822466,0.9987544831202101,0.9989014285745844
2m_3FDME_1.0.dpt,4054.8923610557135,750.0099996174575,5.821922631892208,61598.88057782398,744.0099995496055,14.822250242771819,3263.597152584792,736.0099999971056,7.060946205086538,2.37044162076927e-10,720.0091575509974,13.158915024497551,0.998625103817968,0.9986124068939233
1m_3FDME_RE_1.1.dpt,4359.811328434544,750.0098221548418,7.043951122913956,24274.334367789852,744.0099995325812,14.999999630585652,4799.220553941104,736.000186774447,8.601303580526798,185.34748550434725,720.0080314005081,10.476416893190452,0.9910159774562864,0.9901821363077834
1m_3FDME_RE_1.5.dpt,3301.6855734819305,750.0099960496045,6.132050861001732,23432.716772749664,744.0000004203426,14.964181776471415,7319.694493809333,736.0000042969128,11.237734504992705,884.7904756524517,720.0093184960065,14.69716751462451,0.9954108827813252,0.9943644053793865
3m_3FDME_3.0.dpt,65803.44886679792,750.0099990431195,11.893006665300275,15122.131831888799,744.009979968164,12.038718221752521,18777.37014179699,736.0001483288926,9.718567428522423,3918.8776120916978,720.0001418320742,14.999999662873341,0.9979392282437436,0.9982369869435977
2m_3FDME_2.0.dpt,3842.7113539847096,750.0099997928486,5.123668500683404,62024.58874509895,744.0099977938239,14.782970518090456,4730.175071446528,736.0000001196945,7.742156372223125,9.969802761133906e-13,720.0099957290055,14.999761171722795,0.9967531185124432,0.996717770771836
3m_3FDME_1.0.dpt,41257.277455450836,750.0099999446679,11.498275231067575,53235.78111378166,744.0099888911881,14.999999451199413,10821.643141651315,736.0000000013338,9.793509762899097,1.8474111129762605e-13,720.0099989199523,14.999269071097856,0.9987688014705425,0.9988855217973652
4m_3FDME_1.0.dpt,82014.32820777361,750.0099999555304,12.862458770683707,4.7493120547414946e-11,744.0061060647555,9.012284588708598,476.37569016108307,736.0000000039973,3.5963708872170814,1652.8048779221897,720.0000574159984,14.996425152309016,0.9987814987570942,0.9989759203226852
4m_3FDME_2.0.dpt,80465.74173230644,750.0099308708948,12.679241880186552,207.24189005341384,744.0000119443325,2.0615723885725155,856.1708050746697,736.0000019521773,5.013141132823054,3681.920040691377,720.002558755334,14.931581019129013,0.9995334923084103,0.9995507291356636
2m_3FDME_4.0.dpt,4162.68799180308,750.0099999764236,6.292403058962973,57962.422652953006,744.0098764035273,14.534810581940091,4276.12402647669,736.0000488190079,7.536208111658859,0.00014124140413929176,720.0089135208494,4.195388733365354,0.9984909061812682,0.998350830524439
3m_3FDME_2.0.dpt,72102.30466369414,750.0000038040715,11.796165465866741,4.5065076115236025e-09,744.0098552543739,4.952692106037103,29974.216134686143,736.0000438497557,11.061450976442798,8.694565067912663e-10,720.0079557432772,2.0466484706851906,0.9980094797697837,0.9982292850916118
2m_3FDME_3.0.dpt,5241.05608126836,750.009997043137,5.874844198030973,53349.95148822014,744.0099996086716,14.999999999799526,7917.002568874229,736.0000150547988,8.969353818422162,0.35080599269043145,720.0099872139012,10.561037740204181,0.995764903237251,0.9957744091148694
